Repository: FaisalbaigKTK/perovskite-ink-public

# Perovskite Ink Recipe Mining — Public Repository

> **Methodology, prompts, preprocessing scripts, evaluation scripts,  
> pseudocode, and reproducible sample data for the perovskite ink database.**

This repository contains the **full open-source methodology** of an automated
pipeline that mines perovskite solar cell ink recipes from scientific literature
using large language models, classic NLP, and machine learning.

The production SaaS platform built on top of this pipeline is under separate
development and is not included here.

---

## 📁 Repository Structure

```
perovskite_ink_public/
│
├── scripts/                  # All pipeline scripts (Steps 1–20)
│   ├── step1_search_openalex.py         # Literature search via OpenAlex API
│   ├── step2_pick_candidates.py         # ML-powered candidate ranking
│   ├── step3a_merge_pdf_urls.py         # PDF URL consolidation
│   ├── step3b_download_pdfs_smart.py    # Robust PDF downloader
│   ├── step4c_refine_best_recipe.py     # Recipe refinement
│   ├── step4d_make_final_csv.py         # Final CSV assembly
│   ├── step4e_filter_perovskite_only.py # Perovskite filter
│   ├── step9b_filter_real_ink_recipes.py  # Recipe authenticity filter
│   ├── step9c_clean_ratios.py           # Solvent ratio normalisation
│   ├── step9d2_extract_composition_better.py  # Perovskite composition parser
│   ├── step9e_parse_formula_fractions.py  # Formula fraction parser
│   ├── step9g_extract_solvent_system.py  # Solvent system canonicalisation
│   ├── step9h_fix_solvent_ratio_mapping.py
│   ├── step9i_best_ratio_anywhere.py
│   ├── step9j_extract_additives.py      # Additive extraction
│   ├── step9k_export_tidy_dataset.py    # Final tidy dataset export
├── prompts/
│   └── llm_extraction_prompts.md        # All LLM prompts used for extraction
│
├── evaluation/
│   ├── evaluate_extraction.py           # Field-level precision/recall/F1
│   └── evaluate_classifiers.py          # ROC-AUC, P@K for ML classifiers
│
├── data_sample/
│   ├── extracted_recipes_sample.csv     # 30-row reproducible sample dataset
│   ├── step1_results_sample.csv         # 15-paper search results sample
│   └── gold_annotations.csv            # Manually annotated gold standard
│
└── README.md
```

---

## 🔬 What This Pipeline Does

1. **Search** — Queries the OpenAlex open-access literature API with
   domain-specific queries (perovskite + inkjet + solvent keywords).

2. **Rank** — Scores candidate papers using title TF-IDF + citation features
   before downloading, to prioritise the most likely recipe-containing papers.

3. **Download** — Fetches open-access PDFs with retry logic and exponential
   backoff.

4. **Extract** — Uses an LLM (Claude claude-sonnet-4-20250514) with structured prompts to
   extract ink recipes from PDF text: formula, solvent, ratio, molarity,
   additives, annealing conditions.

5. **Preprocess** — Normalises chemical names, parses formulas, canonicalises
   solvent systems, cleans ratios, classifies additives.

6. **Score & Cluster** — Assigns recipe completeness scores (0–10) and uses
   K-means to cluster chemistry space into interpretable groups.

7. **ML Models** — Trains logistic regression classifiers to rank future papers
   and a Ridge regression model to predict recipe quality.

8. **Search & Recommend** — Provides Jaccard-similarity search and
   constraint-based recommendation over the extracted dataset.

9. **Design Exploration** — Grid-searches novel formulation candidates scored

### Run the search step on sample data

```bash
python scripts/step1_search_openalex.py
```

### Run evaluation on sample data

```bash
python evaluation/evaluate_extraction.py \
    --gold  data_sample/gold_annotations.csv \
    --pred  data_sample/extracted_recipes_sample.csv \
    --out   evaluation_report.txt

python evaluation/evaluate_classifiers.py \
    --tidy  data_sample/extracted_recipes_sample.csv \
    --step1 data_sample/step1_results_sample.csv
```

## 📊 Sample Dataset

`data_sample/extracted_recipes_sample.csv` contains 30 representative records
with the following fields:

| Field | Description |
|-------|-------------|
| `pdf_file` | Source paper identifier |
| `perovskite_formula` | Chemical formula (e.g. MAPbI3, Cs0.05FA0.81MA0.14PbI2.55Br0.45) |
| `solvent_system_final` | Canonical solvent system (e.g. DMF:DMSO, GBL:DMSO) |
| `solvent_ratio_final` | Volumetric ratio (e.g. 4:1, 9:1) |
| `molarity_M` | Total precursor molarity in mol/L |
| `additives_found` | Additives or dopants used |
| `recipe_class` | minimal / partial / complete |
| `recipe_score` | Completeness score 0–10 |
| `recipe_tier` | bronze / silver / gold |
| `formula_family` | I-rich / Br-rich / Cl-containing |
| `cluster` | Chemistry cluster ID (0–3) |

---

## 🗂️ Data Sources

Literature is retrieved from [OpenAlex](https://openalex.org/) — a free,
open, and comprehensive index of scientific literature. Only open-access papers
are downloaded. No proprietary publisher APIs are used.

---

File: data/03_extract/LLM_output.csv
perovskite_formula,precursors,solvents,solvent_ratio,molarity_M,additives,mix_temp_C,stir_time,filter_um,extraction_confidence,notes,pdf_file,llm_status,regex_precursors,regex_solvents,regex_molarity,regex_ratios
FA0.7MA0.3Pb0.5Sn0.5I3,"['FAI', 'MAI', 'PbI2', 'SnI2']","['DMF', 'DMSO']",3:1,0.8–2.0,['SnF2'],,,,high,"SnF2 additive at 10 mol% relative to metal halides (text truncated). Multiple concentrations tested (0.8, 1.2, 1.6, 1.8, 2.0 M); primary molarity range reported.",C:\Users\Fahad\Downloads\Fasial Work\000_LLM Review3\perovskite_ink_pipeline\perovskite_ink_pipeline\pdfs\2019_10.1038s41560-019-0466-3_Monolithic_all-perovskite_tandem_solar_cells_with_24.8_efficiency_exploiting_comproportionation_to_suppress_Sn.pdf,ok,FAI;MAI;PbI2;SnI2,DMF;DMSO,0.8 M;1.2 M;1.6 M;1.8 M;2.0 M,0.5:0.5;0.7:0.3;1:1;3:1
Cs0.05(FA0.85MA0.15)0.95Pb(I0.85Br0.15)3,"['FAI', 'MABr', 'PbI2', 'PbBr2', 'CsI']","['DMF', 'DMSO']",4:1,1.3,[],,,,high,Organic cation molarity 1.3 M (0.85 FAI + 0.15 MABr); lead salt molarity 1.4 M (0.85 PbI2 + 0.15 PbBr2); CsI added from 2 M DMSO stock (34 µL added); excess lead halide present,C:\Users\Fahad\Downloads\Fasial Work\000_LLM Review3\perovskite_ink_pipeline\perovskite_ink_pipeline\pdfs\2018_10.1038s41467-018-07099-9_Universal_passivation_strategy_to_slot-die_printed_SnO2_for_hysteresis-free_efficient_flexible_perovskite_sol.pdf,ok,CsI;FAI;MABr;PbBr2;PbI2,DMF;DMSO;IPA;acetonitrile;isopropanol,0.25 mm;1.3 M;1.4 M;15 mm;2 M,1:1;4:1
,[],[],,,[],,,,low,"Text contains only discussion of perovskite nanocrystals (CsPbBr3, CsPbBr2Cl, CsPbX3) and their properties, not perovskite precursor ink formulation details. No ink preparation method, solvent composition, precursor chemicals, molarity, or processing parameters are provided.",C:\Users\Fahad\Downloads\Fasial Work\000_LLM Review3\perovskite_ink_pipeline\perovskite_ink_pipeline\pdfs\2018_10.1038s41563-018-0018-4_Genesis_challenges_and_opportunities_for_colloidal_lead_halide_perovskite_nanocrystals.pdf,ok,,,,
,[],[],,,[],,,,low,"Text is a literature review/introduction discussing perovskite photodetectors and other materials in general terms. No specific perovskite ink formulation details provided. CH₃NH₃PbI₃ is mentioned only as a reference in citation context, not as a formulation being described.",C:\Users\Fahad\Downloads\Fasial Work\000_LLM Review3\perovskite_ink_pipeline\perovskite_ink_pipeline\pdfs\2017_10.1038natrevmats.2016.100_Solution-processed_semiconductors_for_next-generation_photodetectors.pdf,ok,,,,
,"['PbI2', 'PbBr2', 'NH4Ac']",['DMF'],,0.1,,,1-2 min,,low,"Text describes colloidal quantum dot (CQD) ligand exchange, not traditional halide perovskite precursor ink. PbI2 (0.1 M) and PbBr2 (0.02 M) are lead halide precursors but no organic cation precursor (MAI, FAI, etc.) mentioned. This is a CQD surface passivation process, not a perovskite ink formulation.",C:\Users\Fahad\Downloads\Fasial Work\000_LLM Review3\perovskite_ink_pipeline\perovskite_ink_pipeline\pdfs\2019_10.1021acsnano.9b06125_Stable_Colloidal_Quantum_Dot_Inks_Enable_Inkjet-Printed_High-Sensitivity_Infrared_Photodetectors.pdf,ok,,DMF;NMP,0.02 M;0.04 M;0.1 M,
MAPbI3,"['PbI2', 'MAI']",['DMSO'],,1.25,[],,,,high,"1.25 M PbI2/MAI (1:1) molar ratio in DMSO. Chlorobenzene used as antisolvent, not part of ink formulation.",C:\Users\Fahad\Downloads\Fasial Work\000_LLM Review3\perovskite_ink_pipeline\perovskite_ink_pipeline\pdfs\2017_10.1038ncomms15684_One-Year_stable_perovskite_solar_cells_by_2D3D_interface_engineering.pdf,ok,MAI;PbI2,DMSO;acetonitrile;ethanol;isopropanol,1 mm;1.1 M;1.2 M;1.25 M;10 mm;2 mm,1:1;2:1
MAPbBr3 and MAPbI3,"['PbBr2', 'MABr', 'PbI2', 'MAI']","['DMF', 'GBL']",,1,[],60,,0.2,high,"Two separate formulations: MAPbBr3 prepared at room temperature in DMF or GBL; MAPbI3 prepared at 60°C in DMF or GBL. Both at 1 M concentration. Text indicates heating to 80°C (Br) and 110°C (I) for crystallization, not synthesis.",C:\Users\Fahad\Downloads\Fasial Work\000_LLM Review3\perovskite_ink_pipeline\perovskite_ink_pipeline\pdfs\2015_10.1038ncomms8586_High-quality_bulk_hybrid_perovskite_single_crystals_within_minutes_by_inverse_temperature_crystallization.pdf,ok,MABr;MAI,DMF;GBL,0 mm;3 mm;8 mm,6:7586
MAPbI3,"['MAI', 'PbI2']",['DMF'],,1.2,[],,,,high,"Molarity calculated from 25, 30, 40 wt% MAI:PbI2 in DMF (1:1 molar ratio); 30 wt% ≈ 1.2 M using MW(MAI)=158.9, MW(PbI2)=461.0, ρ(DMF)≈0.944 g/mL",C:\Users\Fahad\Downloads\Fasial Work\000_LLM Review3\perovskite_ink_pipeline\perovskite_ink_pipeline\pdfs\2015_10.1038nphoton.2015.82_Detection_of_X-ray_photons_by_solution-processed_lead_halide_perovskites.pdf,ok,MAI;PbI2,DMF;ethanol,,1:1
,[],[],,,[],,,,low,Text contains only references to 2D van der Waals heterostructures and graphene-based devices. No perovskite precursor ink formulation information present.,C:\Users\Fahad\Downloads\Fasial Work\000_LLM Review3\perovskite_ink_pipeline\perovskite_ink_pipeline\pdfs\2019_10.1038s41586-019-1013-x_Van_der_Waals_integration_before_and_beyond_two-dimensional_materials.pdf,ok,,,1 M,
Cs0.05MA0.1FA0.85PbI3,"['CsI', 'MAI', 'FAI', 'PbI2']","['DMF', 'DMSO']",745:155,1.67,"['MACl', 'PbI2']",60,1h,0.22,high,Solvent ratio given in μL (745 μL DMF + 155 μL DMSO in 0.9 mL total). Additional PbI2 (35 mg) and MACl (15 mg) added as quality-improving additives. Text also contains WBG perovskite formulation but primary extraction is normal bandgap as it appears first and is more completely specified.,C:\Users\Fahad\Downloads\Fasial Work\000_LLM Review3\perovskite_ink_pipeline\perovskite_ink_pipeline\pdfs\2024_10.1126science.adm9474_Improved_charge_extraction_in_inverted_perovskite_solar_cells_with_dual-site-binding_ligands.pdf,ok,CsI;FAI;MACl;MAI;PEABr;PbBr2;PbCl2;PbI2;SnI2,DMF;DMSO;ethanol;isopropanol,1.2 M;1.67 M;1.8 M,1:1;3:1;4:1
CsFAMAPbI3,"['FAI', 'PbI2', 'CsI']","['DMF', 'DMSO']",4:1,1.1,[],60,2h,,high,Molarity calculated from 240.8 mg FAI + 646.8 mg PbI2 + 18.2 mg CsI in 1 mL DMF:DMSO; assumes MA from context (common triple-cation formulation); no explicit MA precursor listed but implied by CsFAMA nomenclature in similar literature,C:\Users\Fahad\Downloads\Fasial Work\000_LLM Review3\perovskite_ink_pipeline\perovskite_ink_pipeline\pdfs\2018_10.1038s41467-018-05760-x_High_efficiency_planar-type_perovskite_solar_cells_with_negligible_hysteresis_using_EDTA-complexed_SnO2.pdf,ok,CsI;FAI;PbI2,DMF;DMSO,,4:1;v/v
MAPbI3,"['CH3NH3I', 'PbI2']","['DMF', 'DMSO']",1:1,,['PPC'],,,,high,"Equimolar DMF:DMSO ratio stated. PPC (polymeric Lewis base) added as additive for passivation and cross-linking. Diethyl ether used as anti-solvent during spin-coating, not part of precursor ink.",C:\Users\Fahad\Downloads\Fasial Work\000_LLM Review3\perovskite_ink_pipeline\perovskite_ink_pipeline\pdfs\2019_10.1038s41467-019-08455-z_Perovskite-polymer_composite_cross-linker_approach_for_highly-stable_and_efficient_perovskite_solar_cells.pdf,ok,PbI2,DMF;DMSO,,1:1
Cs0.05(FA0.92MA0.08)0.95Pb(I0.92Br0.08)3,"['CsI', 'FAI', 'MAI', 'PbI2', 'PbBr2']","['DMF', 'DMSO']",4:1,1.4,"['n-butylamine', 'phenethylamine', 'octylamine', 'oleylamine']",,,,high,"Additives listed as 0.1 wt% trace amount. Anti-solvent chlorobenzene (150 µL) used during spin-coating, not part of precursor ink dissolution.",C:\Users\Fahad\Downloads\Fasial Work\000_LLM Review3\perovskite_ink_pipeline\perovskite_ink_pipeline\pdfs\2020_10.1038s41560-019-0538-4_Managing_grains_and_interfaces_via_ligand_anchoring_enables_22.3-efficiency_inverted_perovskite_solar_cells.pdf,ok,,DMF;DMSO;isopropanol,1.4 M,4:1
,[],[],,,[],,,,low,"Text describes BBL:PEI conducting polymer ink formulation, not a halide perovskite precursor ink. No perovskite ABX3 chemistry present.",C:\Users\Fahad\Downloads\Fasial Work\000_LLM Review3\perovskite_ink_pipeline\perovskite_ink_pipeline\pdfs\2021_10.1038s41467-021-22528-y_A_high-conductivity_n-type_polymeric_ink_for_printed_electronics.pdf,ok,,ethanol,,12:2354
MAPbI3,"['PbI2', 'MAI']","['2-ME', 'DMSO']",,1,[],,,,medium,DMSO added as coordinating solvent at 11.77 mol% (optimal) to 58.88 mol% range; text indicates 1M MAPbI3 in 2-ME as base ink. Exact precursor masses/volumes not specified. DMSO content expressed in mol% rather than v/v ratio.,C:\Users\Fahad\Downloads\Fasial Work\000_LLM Review3\perovskite_ink_pipeline\perovskite_ink_pipeline\pdfs\2020_10.21203rs.3.rs-93765v1_20.8_slot-die_coated_MAPbI3_perovskite_solar_cells_by_optimal_DMSO-content_and_age_of_2-ME_based_precursor_inks.pdf,ok,MAI;PbI2,2-ME;DMSO;ethanol,1M;2.4 M,
FA0.85MA0.15Pb(I0.85Br0.15)3,"['FAI', 'PbI2', 'MABr', 'PbBr2']","['DMF', 'DMSO']",4:1,1.49,[],,,,high,"Primary molarity reported for PbI2 (1.49 M). Stoichiometry derived from molar ratios: FAI 1.38 M, PbI2 1.49 M, MABr 0.24 M, PbBr2 0.26 M. Total Pb = 1.75 M; I/Br ratio ≈ 0.85:0.15.",C:\Users\Fahad\Downloads\Fasial Work\000_LLM Review3\perovskite_ink_pipeline\perovskite_ink_pipeline\pdfs\2019_10.1038s41467-019-08507-4_Strain_engineering_in_perovskite_solar_cells_and_its_impacts_on_carrier_dynamics.pdf,ok,CsI;FAI;MABr;PbBr2;PbI2,DMF;DMSO;acetonitrile;ethanol,0.24 M;0.26 M;1.38 M;1.49 M,10:815;4:1
FA0.75MA0.25SnI3,"['SnI2', 'FAI', 'MAI', 'SnF2']",['DMSO'],,0.9,['TM-DHP'],45,30min + 15min + 15min,0.45,high,SnF2 at 10 mol% relative to SnI2; TM-DHP added as 1.0 mol% solution in DMF (10 µL of 0.9 M) after initial stirring,C:\Users\Fahad\Downloads\Fasial Work\000_LLM Review3\perovskite_ink_pipeline\perovskite_ink_pipeline\pdfs\2020_10.1038s41467-020-16726-3_SnIV-free_tin_perovskite_films_realized_by_in_situ_Sn0_nanoparticle_treatment_of_the_precursor_solution.pdf,ok,FAI;MAI;SnI2,DMF;DMSO;ethanol,0.9 M,11:3008
PEA2(FAPbBr3)n-1PbBr4,"['PEABr', 'FABr', 'PbBr2']",['DMSO'],,0.6,[],,,,high,0.6 mol/L refers to Pb2+ concentration. Exact stoichiometric ratios of precursors referenced in Supplementary Table 1 (not provided in text). n ranges from 2 to 6 for different compositions.,C:\Users\Fahad\Downloads\Fasial Work\000_LLM Review3\perovskite_ink_pipeline\perovskite_ink_pipeline\pdfs\2018_10.1038s41467-018-02978-7_Efficient_green_light-emitting_diodes_based_on_quasi-two-dimensional_composition_and_phase_engineered_perovsk.pdf,ok,FABr;PEABr;PbBr2,DMSO;isopropanol,0.6 mol l-1,9:570
,[],[],,,[],,,,low,Document is a review article title page and author information only. No perovskite ink formulation details provided in the extracted text.,C:\Users\Fahad\Downloads\Fasial Work\000_LLM Review3\perovskite_ink_pipeline\perovskite_ink_pipeline\pdfs\2020_10.1038s41578-020-0181-5_Chiral-perovskite_optoelectronics.pdf,ok,,,,
MAPbI3,"['PbI2', 'MAI']",['DMF'],,0.8,['FPMAI'],,,,medium,Primary formulation is 0.8 M MAPbI3 in DMF. Text also mentions 0.2 M and 0.04 M variants. FPMAI is mentioned as an excess additive in film-forming studies. Solvent system appears to be DMF-based but complete solvent composition not explicitly stated.,C:\Users\Fahad\Downloads\Fasial Work\000_LLM Review3\perovskite_ink_pipeline\perovskite_ink_pipeline\pdfs\2021_10.1038s41467-020-20433-4_Large-area_and_efficient_perovskite_light-emitting_diodes_via_low-temperature_blade-coating.pdf,ok,MAI;PbI2,DMF,0.04 M;0.2 M;0.8 M,12:147
(FAPbI3)0.85(MAPbBr3)0.15,"['FAPbI3', 'MAPbBr3', 'PbI2']","['DMF', 'DMSO']",6:1,1.05,['MACl'],50,,,high,PbI2 added as 7.5 mol% excess to precursor solution. Antisolvent (diethyl ether) used during spin-coating but not part of ink formulation.,C:\Users\Fahad\Downloads\Fasial Work\000_LLM Review3\perovskite_ink_pipeline\perovskite_ink_pipeline\pdfs\2018_10.1038s41467-018-05583-w_Understanding_how_excess_lead_iodide_precursor_improves_halide_perovskite_solar_cell_performance.pdf,ok,FAI;MACl;PbI2,DMF;DMSO,1.05 M;3 M,6:1;v/v
,[],[],,,[],,,,low,"Text is truncated and incomplete. Contains synthesis procedures for FAI and PEAI precursor materials and NiOx hole-transport layer, but the actual perovskite ink formulation section ('Perovskite Film Fabric...') is cut off. No perovskite precursor ink composition data available.",C:\Users\Fahad\Downloads\Fasial Work\000_LLM Review3\perovskite_ink_pipeline\perovskite_ink_pipeline\pdfs\2017_10.1021jacs.7b01815_Highly_Oriented_Low-Dimensional_Tin_Halide_Perovskites_with_Enhanced_Stability_and_Photovoltaic_Performance.pdf,ok,FAI;PEAI;SnI2,DMF;DMSO;ethanol,0.6 M;1 M,1:1;4:1
CsPbBr3,"['Cs2CO3', 'PbBr2']",['Octadecene'],,,"['Diisooctyl phosphinic acid', 'Oleylamine']",140,30min,,medium,"Hot injection synthesis of QDs, not traditional solution-processed ink. Cs2CO3 and PbBr2 dissolved separately at 120°C then mixed at 140°C. ODE is primary solvent; isopropanol used as anti-solvent for precipitation (1:3 ratio) but not part of ink formulation.",C:\Users\Fahad\Downloads\Fasial Work\000_LLM Review3\perovskite_ink_pipeline\perovskite_ink_pipeline\pdfs\2019_10.1002adma.201901644_Flexible_Printable_SoftXRay_Detectors_Based_on_AllInorganic_Perovskite_Quantum_Dots.pdf,ok,PbBr2,IPA;ethanol;isopropanol,,1:3
CsPbBr3,"['CsBr', 'PbBr2']",['DMSO'],,0.5,['MABr'],45,overnight,,high,"Main formulation: CsBr:PbBr2 = 2.2:1 molar ratio, PbBr2 at 0.5 M. MABr additive at 0.05 M (molar ratio 0.1 relative to PbBr2) for doped films. Solution decanted after 4 h standing at room temperature; filter pore size not specified.",C:\Users\Fahad\Downloads\Fasial Work\000_LLM Review3\perovskite_ink_pipeline\perovskite_ink_pipeline\pdfs\2017_10.1038ncomms15640_Ultra-bright_and_highly_efficient_inorganic_based_perovskite_light-emitting_diodes.pdf,ok,CsBr;MABr;PbBr2,DMSO;isopropanol;methanol,0.05 M;0.5 M;1.1 M,2.1:1;2.2:1;2.4:1;2:1
,['PbI2'],[],,,['PMMA'],,,,low,"Text discusses PMMA-PbI2 complex formation (1:1 molar ratio mentioned) as an additive strategy for perovskite crystallization control, but does not provide a complete perovskite ink formulation with solvents, molarity, or processing conditions. No primary perovskite composition (ABX3) explicitly stated for the ink preparation.",C:\Users\Fahad\Downloads\Fasial Work\000_LLM Review3\perovskite_ink_pipeline\perovskite_ink_pipeline\pdfs\2023_10.1038s41578-023-00582-w_Long-term_operating_stability_in_perovskite_photovoltaics.pdf,ok,MACl;PbI2,,,1:1
,[],['DMSO'],,,['FSA'],,,,low,"Text discusses Pb-Sn mixed perovskite precursor solutions with FSA additive and DMSO solvent, but does not provide complete formulation details (stoichiometry, precursor chemicals, molarity, processing conditions). Only partial information available.",C:\Users\Fahad\Downloads\Fasial Work\000_LLM Review3\perovskite_ink_pipeline\perovskite_ink_pipeline\pdfs\2020_10.1038s41560-020-00705-5_All-perovskite_tandem_solar_cells_with_24.2_certified_efficiency_and_area_over_1_cm2_using_surface-anchoring_.pdf,ok,PbI2;SnI2,DMSO,,
FACs PbI3,"['PbI2', 'FAI', 'CsI']","['DMF', 'NMP']",,,[],,,,low,"Text discusses PbI2•NMP adduct formation and mentions DMF and NMP as solvents, but no quantitative ink formulation details (molarity, solvent ratio, temperatures, times) are provided. Final perovskite phase identified as δ-(FACs)PbI3 by XRD.",C:\Users\Fahad\Downloads\Fasial Work\000_LLM Review3\perovskite_ink_pipeline\perovskite_ink_pipeline\pdfs\2021_10.1126science.abh1035_Lead_halidetemplated_crystallization_of_methylamine-free_perovskite_for_efficient_photovoltaic_modules.pdf,ok,CsI;FAI;PbCl2;PbI2,DMF;NMP,1.1 M,
,"['PbBr2', 'CsBr', 'MABr', 'PEABr', 'IPABr']",['DMSO'],,,[],20,2h,,medium,"Quasi-2D perovskite with mixed organic cations (MA, PEA, IPA) and Cs. Exact stoichiometry not specified in text ('certain quantities'). Room temperature assumed as 20°C. Formula likely Cs/MA/PEA/IPA-based bromide perovskite with variable n phases.",C:\Users\Fahad\Downloads\Fasial Work\000_LLM Review3\perovskite_ink_pipeline\perovskite_ink_pipeline\pdfs\2018_10.1038s41467-018-05909-8_Color-stable_highly_luminescent_sky-blue_perovskite_light-emitting_diodes.pdf,ok,CsBr;MABr;PEABr;PbBr2,DMSO;IPA,0.5 M,
CsPbI2.8Br0.2,"['PbI2', 'CsI', 'CsBr']","['DMF', 'DMSO']",,,[],,,,medium,Text truncated mid-sentence; CsI amount (0.8 mmol) inferred from stoichiometry with 1.0 mmol PbI2 and 0.2 mmol CsBr to form all-inorganic perovskite. Solvent ratio and molarity not specified in provided text.,C:\Users\Fahad\Downloads\Fasial Work\000_LLM Review3\perovskite_ink_pipeline\perovskite_ink_pipeline\pdfs\2020_10.1038s41467-019-13909-5_Highly_efficient_all-inorganic_perovskite_solar_cells_with_suppressed_non-radiative_recombination_by_a_Lewis_.pdf,ok,CsBr;CsI;PbI2,DMF;DMSO,,
CsPbI3,"['CsI', 'PbI2']","['DMF', 'DMSO']",1:1,0.8,['PVP'],90,1h,,high,"PVP dissolved in solvent mixture before adding perovskite precursors; initial PVP dissolution at room temperature for 30 min, then perovskite precursor stirred at 90°C for 1h",C:\Users\Fahad\Downloads\Fasial Work\000_LLM Review3\perovskite_ink_pipeline\perovskite_ink_pipeline\pdfs\2018_10.1038s41467-018-03169-0_Surface_passivation_engineering_strategy_to_fully-inorganic_cubic_CsPbI3_perovskites_for_high-performance_sol.pdf,ok,CsI;PbI2,DMF;DMSO,0.8 M,1:1;9:1076
FA0.85MA0.15Pb(I0.85Br0.15)3,"['FAI', 'MABr', 'PbI2', 'PbBr2']",['DMSO'],,1.2,[],90,,,high,Molar ratio FAI:MABr:PbI2:PbBr2 = 0.85:0.15:2.55:0.45 normalized to perovskite formula. Solution maintained at 90°C before spin coating.,C:\Users\Fahad\Downloads\Fasial Work\000_LLM Review3\perovskite_ink_pipeline\perovskite_ink_pipeline\pdfs\2017_10.1038ncomms16045_Meniscus-assisted_solution_printing_of_large-grained_perovskite_films_for_high-efficiency_solar_cells.pdf,ok,FAI;MABr;PbBr2;PbI2,DMSO,0.25 M;1.2 M;12 mm;300 mm,0.85:0.15;2.55:0.45;85:0.15
CsPbI3,"['CsI', 'PbI2']","['DMF', 'DMSO']",4:1,0.8,[],,,,high,Molar ratio CsI:PbI2 = 1:1; text mentions CsPbI2Br variant but incomplete,C:\Users\Fahad\Downloads\Fasial Work\000_LLM Review3\perovskite_ink_pipeline\perovskite_ink_pipeline\pdfs\2018_10.1038s41467-018-04636-4_Solvent-controlled_growth_of_inorganic_perovskite_films_in_dry_environment_for_efficient_and_stable_solar_cel.pdf,ok,CsBr;CsI;PbBr2;PbI2,DMF;DMSO;isopropanol,0.15 M;0.4 M;0.8 M;0.85 M,1:1;4:1;9:2225;v/v
MAPbI3,"['CH3NH3I', 'PbI2']",['DMF'],,1.06,['PEG'],60,12h,,high,Primary ink: CH3NH3I and PbI2 (1:1 molar ratio) at 53 and 153 mg/mL in DMF. Converted 153 mg/mL to ~1.06 M assuming 1:1 stoichiometry. PEG additive at 40 mg/mL. Text also describes alternative formulation with PbCl2 (3:1 ratio) but main perovskite ink uses PbI2.,C:\Users\Fahad\Downloads\Fasial Work\000_LLM Review3\perovskite_ink_pipeline\perovskite_ink_pipeline\pdfs\2016_10.1038ncomms10228_A_polymer_scaffold_for_self-healing_perovskite_solar_cells.pdf,ok,MAI;PbCl2;PbI2,DMSO;ethanol;methanol,,1:1;1:20;3:1;7:10228
MAPbI3,"['PbI2', 'MAI']",['DMF'],,1,"['MHP', 'F4TCNQ', 'MACl']",,,,high,MHP and F4TCNQ added in variable wt% ranges (0.075–0.300 wt% and 0.01–0.05 wt% respectively); MACl at 0.5 wt% for chlorine-containing variant; F4TCNQ dissolved separately in DMF then added to main precursor solution,C:\Users\Fahad\Downloads\Fasial Work\000_LLM Review3\perovskite_ink_pipeline\perovskite_ink_pipeline\pdfs\2018_10.1038s41467-018-04028-8_Molecular_doping_enabled_scalable_blading_of_efficient_hole-transport-layer-free_perovskite_solar_cells.pdf,ok,MACl;MAI;PbI2,DMF;DMSO;acetonitrile;isopropanol,1 M,
(α-PEA)PbI3,"['(R- or S-α-PEA)I', 'PbI2']",['DMF'],,0.3,[],,,,high,"Precursor prepared by dissolving (R- or S-α-PEA)PbI3 single crystal in DMF at 0.3 mol L⁻¹. Single crystals grown separately by dissolving (R-α-PEA)I and PbI2 in 45% HI at 90°C, then cooling to 40°C. Film fabrication via spin-coating at 1000 rpm.",C:\Users\Fahad\Downloads\Fasial Work\000_LLM Review3\perovskite_ink_pipeline\perovskite_ink_pipeline\pdfs\2019_10.1038s41467-019-09942-z_Circularly_polarized_light_detection_using_chiral_hybrid_perovskite.pdf,ok,FABr;PbI2,DMF;ethanol,0.3 mol L-1;1 mm,1:1
,"['MABr', 'MACl']",[],,"1.40, 1.69, 1.97, 2.25",[],,,,low,"Text fragment contains only precursor chemical list and viscosity data for different molarities. No complete perovskite ink formulation details (solvents, lead source, full stoichiometry, processing conditions) are provided. Spiro-OMeTAD, Li-TFSI, TBP are charge-transport layer materials, not perovskite ink components.",C:\Users\Fahad\Downloads\Fasial Work\000_LLM Review3\perovskite_ink_pipeline\perovskite_ink_pipeline\pdfs\2020_10.1038s41467-020-18940-5_Roll-to-roll_gravure-printed_flexible_perovskite_solar_cells_using_eco-friendly_antisolvent_bathing_with_wide.pdf,ok,MABr;MACl,isopropanol,1.40 M;1.69 M;1.97 M;10 mm;100 m;18 m;2.25 M;3 m;8 m,11:5146
CsPbClxBr3-x,"['CsCl', 'CsBr', 'PbBr2']",['DMSO'],,0.2,['PEABr'],,12h,,high,"Two formulations described: (1) CsPbClxBr3-x with Pb2+ at 0.2 M, stirred 12 h at room temperature; (2) quasi-2D variant with PEABr additive (x% molar ratio to PbBr2) in 1 mL DMSO. Room temperature assumed ~20-25°C.",C:\Users\Fahad\Downloads\Fasial Work\000_LLM Review3\perovskite_ink_pipeline\perovskite_ink_pipeline\pdfs\2019_10.1038s41467-019-09011-5_Modulation_of_recombination_zone_position_for_quasi-two-dimensional_blue_perovskite_light-emitting_diodes_wit.pdf,ok,CsBr;PEABr;PbBr2,DMSO,0.2 M,
FA0.83MA0.17PbI3,"['PbI2', 'FAI', 'MAI']",['DMF'],,,"['HI', 'HPA', 'HCOOH', 'HCl']",,,,medium,"Perovskite formula partially visible (FA0.83MA0.||); completed based on context. Text discusses acid additives (HI, HPA, HCOOH, HCl) but does not provide complete ink preparation details (molarity, temperature, time). MAPbI3 also mentioned but as reference system, not the main formulation being discussed.",C:\Users\Fahad\Downloads\Fasial Work\000_LLM Review3\perovskite_ink_pipeline\perovskite_ink_pipeline\pdfs\2018_10.1038s41528-018-0035-z_Defects_engineering_for_high-performance_perovskite_solar_cells.pdf,ok,MAI;PbI2,DMF,,
Cs3Bi2I9,"['CsI', 'BiI3']","['DMF', 'DMSO']",7:3,0.6,[],,24h,0.8,high,"Room temperature mixing for 24h, then heated to 80°C for crystallization. This is a single-crystal growth procedure rather than typical ink formulation, but precursor solution parameters extracted as specified.",C:\Users\Fahad\Downloads\Fasial Work\000_LLM Review3\perovskite_ink_pipeline\perovskite_ink_pipeline\pdfs\2020_10.1038s41467-020-16034-w_Nucleation-controlled_growth_of_superior_lead-free_perovskite_Cs3Bi2I9_single-crystals_for_high-performance_X.pdf,ok,CsI,DMF;DMSO,0.6 M,3:2;7:3
PEA2(CsPbBr3)n-1PbBr4,,"['DMSO', 'DMF', 'NMP']",,,['YCl3'],,,,medium,YCl3 additive mentioned at 2% concentration in context of blue quasi-2D perovskite. Solvents listed as commonly used for perovskite precursor dissolution but no specific ink formulation details provided. Perovskite formula extracted from Li et al. example for blue emission quasi-2D PeLED.,C:\Users\Fahad\Downloads\Fasial Work\000_LLM Review3\perovskite_ink_pipeline\perovskite_ink_pipeline\pdfs\2021_10.1038s41377-021-00501-0_High-performance_quasi-2D_perovskite_light-emitting_diodes_from_materials_to_devices.pdf,ok,,DMF;DMSO;NMP,,10:61
(PEA)0.2(FA)0.8SnI3,"['PEAI', 'FAI', 'SnI2', 'SnF2']","['DMF', 'DMSO']",4:1,0.8,[],70,1h,0.2,high,Molar ratio PEAI:FAI:SnI2:SnF2 = 0.2:0.8:1:0.1 for 500 µL of 0.8 M solution,C:\Users\Fahad\Downloads\Fasial Work\000_LLM Review3\perovskite_ink_pipeline\perovskite_ink_pipeline\pdfs\2021_10.1038s41467-021-22864-z_Degradation_mechanism_of_hybrid_tin-based_perovskite_solar_cells_and_the_critical_role_of_tin_IV_iodide.pdf,ok,FAI;PEAI;SnI2,DMF;DMSO;ethanol;isopropanol,0.8 M,0.2:0.8;12:2853;1: 1000;1: 4;1:0.1;2: 5000;4:1;v/v
MA1-xGuaxPbI3,"['MAI', 'GuaI', 'PbI2']",['DMSO'],,1.25,[],,,,high,MAI/GuaI ratio varies from 1:0 to 0:1; PbI2 molarity held constant at 1.25 M,C:\Users\Fahad\Downloads\Fasial Work\000_LLM Review3\perovskite_ink_pipeline\perovskite_ink_pipeline\pdfs\2017_10.1038s41560-017-0054-3_Large_guanidinium_cation_mixed_with_methylammonium_in_lead_iodide_perovskites_for_19_efficient_solar_cells.pdf,ok,MAI;PbI2,DMSO;acetonitrile;ethanol;isopropanol,5 mm,0:1;1:0;1:8;v/v
MAPbI3,"['PbI2', 'MAI']","['DMF', 'GBL', 'DMSO']",,,[],,,,high,"Text describes typical one-step perovskite ink formulation with PbI2 and MAI in DMF or GBL/DMSO mixture. Antisolvent (toluene or chlorobenzene) applied during spin-coating, not part of ink formulation itself.",C:\Users\Fahad\Downloads\Fasial Work\000_LLM Review3\perovskite_ink_pipeline\perovskite_ink_pipeline\pdfs\2016_10.1038ncomms12305_Facile_fabrication_of_large-grain_CH3NH3PbI3xBrx_films_for_high-efficiency_solar_cells_via_CH3NH3Br-selective_Ostwal.pdf,ok,MABr;MAI;PbI2,DMSO;IPA,,7:12305
,"['FABr', 'PEABr', 'CsBr', 'PbBr2', 'NVAL']",['DMSO'],,0.4,['NVAL'],,,,medium,Quasi-2D bromide perovskite for PeLED; exact stoichiometry not specified in text. NVAL added at 8.0 mol% with respect to Pb. Detailed recipes referenced in Supplementary Table 6 but not provided in excerpt.,C:\Users\Fahad\Downloads\Fasial Work\000_LLM Review3\perovskite_ink_pipeline\perovskite_ink_pipeline\pdfs\2021_10.1038s41467-021-22529-x_High-performance_large-area_quasi-2D_perovskite_light-emitting_diodes.pdf,ok,CsBr;FABr;PEABr;PbBr2,DMSO;ethanol;methanol,0.4 M,1:1
Cs1.2FA0.3PbxBr(1+x)Cl(1-x),"['CsBr', 'FABr', 'PbBr2', 'PbCl2']",['DMSO'],,0.15,['TTDDA'],80,4h,,high,Molar ratio 1.2:0.3:x:y:0.1 where x+y=1; Pb2+ concentration varies with Cl content (0.15 M for 30-40% Cl shown as primary formulation),C:\Users\Fahad\Downloads\Fasial Work\000_LLM Review3\perovskite_ink_pipeline\perovskite_ink_pipeline\pdfs\2021_10.1038s41467-020-20582-6_Mixed_halide_perovskites_for_spectrally_stable_and_high-efficiency_blue_light-emitting_diodes.pdf,ok,CsBr;FABr;PEABr;PbBr2;PbCl2,DMSO,0.09 M;0.11 M;0.13 M;0.15 M,0.4:0.6;0.9:1.1;1.2: 0.3;1: 3.5
CsPbBr3,"['CsBr', 'PbBr2', 'CsTFA']",['DMSO'],,,[],,,,low,"Text describes CsBr(1.7) and CsTFA(1.7) precursor solutions but does not provide explicit ink formulation details (molarity, solvent volumes, mixing conditions). DMSO inferred from mention of 'CsTFA•PbBr2•DMSO complex adduct'. The (1.7) notation likely refers to Cs:Pb molar ratio but full precursor composition and ink preparation method not specified in extracted text.",C:\Users\Fahad\Downloads\Fasial Work\000_LLM Review3\perovskite_ink_pipeline\perovskite_ink_pipeline\pdfs\2019_10.1038s41467-019-08425-5_Trifluoroacetate_induced_small-grained_CsPbBr3_perovskite_films_result_in_efficient_and_stable_light-emitting.pdf,ok,CsBr;PbBr2,DMSO,,10:665
CsPbI3,"['HPbI3+x', 'CsI']","['DMF', 'DMSO']",9:1,,['PEAI'],,24h,,high,HPbI3+x is a mixed iodide precursor; PEAI added as 100 μl of 100 mg/mL DMF solution to the main precursor solution; exact molarity of main solution not calculable from mass and volume alone without density data,C:\Users\Fahad\Downloads\Fasial Work\000_LLM Review3\perovskite_ink_pipeline\perovskite_ink_pipeline\pdfs\2018_10.1038s41467-018-06915-6_All-inorganic_cesium_lead_iodide_perovskite_solar_cells_with_stabilized_efficiency_beyond_15.pdf,ok,CsI;PEAI,DMF;DMSO;acetonitrile,,9:1;9:4544;v/v
,[],"['DMSO', 'ethanol', 'ethylene glycol']",,,[],,,,low,"Text describes Pb-MOF (metal-organic framework) precursor solution, not a halide perovskite ABX3 ink. No perovskite stoichiometry, precursor salts, molarity, or processing parameters provided. This is not a perovskite precursor ink formulation.",C:\Users\Fahad\Downloads\Fasial Work\000_LLM Review3\perovskite_ink_pipeline\perovskite_ink_pipeline\pdfs\2017_10.1038s41467-017-01248-2_Conversion_of_invisible_metal-organic_frameworks_to_luminescent_perovskite_nanocrystals_for_confidential_info.pdf,ok,MABr,DMSO;ethanol,,8: 1138
,"['PbBr2', 'MABr', 'PEABr']",['DMSO'],,,[],,,0.2,medium,Quasi-2D perovskite with PEABr spacer cation; exact stoichiometry and molarity not specified in text. MAPbBr3 mentioned as reference but full composition unclear.,C:\Users\Fahad\Downloads\Fasial Work\000_LLM Review3\perovskite_ink_pipeline\perovskite_ink_pipeline\pdfs\2017_10.1021acs.nanolett.7b00976_Tailoring_the_Energy_Landscape_in_Quasi-2D_Halide_Perovskites_Enables_Efficient_Green-Light_Emission.pdf,ok,MABr;PEABr;PbBr2,DMSO,,
Rb0.6Cs0.4PbBr3,"['RbBr', 'CsBr', 'PbBr2']",['DMSO'],,,['PEABr'],,,0.45,medium,Rb0.6 composition inferred from text; PEABr listed as material but role (additive vs. precursor) unclear from fragment; full stoichiometry and molarity not provided in excerpt,C:\Users\Fahad\Downloads\Fasial Work\000_LLM Review3\perovskite_ink_pipeline\perovskite_ink_pipeline\pdfs\2019_10.1038s41467-019-09794-7_Spectra_stable_blue_perovskite_light-emitting_diodes.pdf,ok,CsBr;PEABr;PbBr2,DMSO,,
,[],[],,,[],,,,low,"Text is a review article abstract/introduction discussing perovskite device architectures and applications. No specific perovskite ink formulation details (precursors, solvents, concentrations, processing parameters) are provided.",C:\Users\Fahad\Downloads\Fasial Work\000_LLM Review3\perovskite_ink_pipeline\perovskite_ink_pipeline\pdfs\2023_10.1007s40820-023-01140-3_Advances_in_the_Application_of_Perovskite_Materials.pdf,ok,,,,15:177
,[],[],,,[],,,,low,"Text discusses perovskite nanocrystal synthesis and characterization but does not contain specific ink formulation details (precursor chemicals, solvents, concentrations, or processing parameters for a perovskite precursor solution).",C:\Users\Fahad\Downloads\Fasial Work\000_LLM Review3\perovskite_ink_pipeline\perovskite_ink_pipeline\pdfs\2016_10.1038am.2016.167_Colloidal_lead_halide_perovskite_nanocrystals_synthesis_optical_properties_and_applications.pdf,ok,,,,
Cs0.05(FA0.87MA0.13)0.95Pb(I0.9Br0.1)3,"['CsI', 'FAI', 'MAI', 'PbI2', 'PbBr2']","['DMF', 'DMSO']",4:1,1,[],180,,,high,Sequential solution method: PbI2 and PbBr2 dissolved in DMF:DMSO (4:1) at 180°C; CsI in pure DMSO at 150°C. Final combined solution is 1 M. Text truncated mid-sentence.,C:\Users\Fahad\Downloads\Fasial Work\000_LLM Review3\perovskite_ink_pipeline\perovskite_ink_pipeline\pdfs\2021_10.1038s41467-021-22049-8_A_general_approach_to_high-efficiency_perovskite_solar_cells_by_any_antisolvent.pdf,ok,CsI;FAI;MAI;PbBr2;PbI2,DMF;DMSO;IPA,1 M;1.1 M;1.155 M;2 M,0.05:0.85;0.95:1;4:1;5:1;v/v
CsPbBr3,"['CsBr', 'PbBr2']",['DMF'],,0.67,[],,,,medium,PbBr2 molarity calculated as 2.0 mmol in 3 mL DMF = 0.67 M. This is a nanocrystal synthesis using aqueous CsBr and DMF-dissolved PbBr2 added to hexane/oleic acid/n-octylamine mixture; not a traditional perovskite ink formulation for thin films.,C:\Users\Fahad\Downloads\Fasial Work\000_LLM Review3\perovskite_ink_pipeline\perovskite_ink_pipeline\pdfs\2019_10.1038s41467-019-10634-x_Lead_halide_perovskites_for_photocatalytic_organic_synthesis.pdf,ok,CsBr;PbBr2,DMF,,
BA2Csn-1PbnBr3n+1,"['CsBr', 'PbBr2', 'BABr']",['DMSO'],,,"['CsMeS', 'PEO']",,,,high,Quasi-2D perovskite with variable n. CsMeS added as molar ratio to PbBr2 (x%-MeS). PEO is polymer additive. Exact molarity and processing conditions not specified in extracted text.,C:\Users\Fahad\Downloads\Fasial Work\000_LLM Review3\perovskite_ink_pipeline\perovskite_ink_pipeline\pdfs\2021_10.1038s41467-021-21522-8_Smoothing_the_energy_transfer_pathway_in_quasi-2D_perovskite_films_using_methanesulfonate_leads_to_highly_eff.pdf,ok,CsBr;PbBr2,DMSO,,12:1246;1:1.2;4:6
,[],"['DMF', 'NMP', 'GBL', 'DMSO']",,,[],80,10 min,,low,"Text discusses multiple perovskite systems (CsSnI3, MASnI3, FASnI3, CsGeI3) but does not provide a complete single ink formulation with precursor amounts and stoichiometry. Only solvent names, annealing temperature, and annealing time are clearly stated. MAI concentration mentioned as 6-40 mg/mL but without SnI2 amounts, full formula cannot be determined.",C:\Users\Fahad\Downloads\Fasial Work\000_LLM Review3\perovskite_ink_pipeline\perovskite_ink_pipeline\pdfs\2021_10.1007s40820-020-00578-z_Lead-Free_Perovskite_Materials_for_Solar_Cells.pdf,ok,MAI;PEAI;SnI2,DMF;DMSO;GBL;NMP,,13:62
,[],[],,,[],,,,low,"Text is a review article discussing perovskite stability, structure, and hole transport materials. No specific perovskite ink formulation details provided. Only mentions CH3NH3PbBr3 in theoretical context, not as an experimental synthesis protocol.",C:\Users\Fahad\Downloads\Fasial Work\000_LLM Review3\perovskite_ink_pipeline\perovskite_ink_pipeline\pdfs\2017_10.1016j.nanoen.2017.02.025_Advances_in_hole_transport_materials_engineering_for_stable_and_efficient_perovskite_solar_cells.pdf,ok,,,,
MAPbI3,"['PbI2', 'CH3NH3I']",['GBL'],,,[],,,,high,40 wt% concentration in GBL; PbI2:CH3NH3I molar ratio 1:1. Text also mentions DMF/DMSO mixed solvent formulation but primary ink described uses GBL.,C:\Users\Fahad\Downloads\Fasial Work\000_LLM Review3\perovskite_ink_pipeline\perovskite_ink_pipeline\pdfs\2017_10.1002adma.201703737_Perovskite_Solar_Cells_with_ZnO_ElectronTransporting_Materials.pdf,ok,MAI;PbI2,DMF;DMSO;GBL;isopropanol,,1:1
,"['FAI', 'CsI', 'PbI2']",['DMF'],,0.115,['TTDDA'],,,,medium,Perovskite formula cannot be determined; molar ratio x varies from 1.0–3.0 for (0.1CsI + 0.9FAI):PbI2. TTDDA additive concentration 17.2 mM. Text is fragmented and incomplete.,C:\Users\Fahad\Downloads\Fasial Work\000_LLM Review3\perovskite_ink_pipeline\perovskite_ink_pipeline\pdfs\2019_10.1038s41467-019-10612-3_Unveiling_the_synergistic_effect_of_precursor_stoichiometry_and_interfacial_reactions_for_perovskite_light-em.pdf,ok,CsI;FAI;MAI;PbI2,DMF,0.115 M;0.15 M;17.2 mM,2.5:1
MAPbI3,"['MAI', 'PbI2']",['DMF'],,1,['N-cyclohexyl-2-pyrrolidone'],,,,high,1 M MAPbI3/DMF solution explicitly stated in Fig. 9(b). NCP added as mediator/additive for intermediate phase formation in wire-bar coating process.,C:\Users\Fahad\Downloads\Fasial Work\000_LLM Review3\perovskite_ink_pipeline\perovskite_ink_pipeline\pdfs\2019_10.1039c9ta11245f_Nucleation_and_crystal_growth_control_for_scalable_solution-processed_organicinorganic_hybrid_perovskite_solar_cells.pdf,ok,MAI;PbI2,DMF;DMSO,1 M,5:22
,[],[],,,[],,,,low,"Text contains device fabrication details (ETL, electrodes, substrate cleaning) but no perovskite precursor ink formulation information. No precursor chemicals, solvents, or stoichiometric composition provided.",C:\Users\Fahad\Downloads\Fasial Work\000_LLM Review3\perovskite_ink_pipeline\perovskite_ink_pipeline\pdfs\2020_10.1038s41467-020-16831-3_Bio-inspired_vertebral_design_for_scalable_and_flexible_perovskite_solar_cells.pdf,ok,PbBr2;PbI2,DMF;DMSO;ethanol,10 mm;3 mm,11:3016
,[],[],,,[],,,,low,"Text contains no perovskite ink formulation. Content describes electrochemical characterization of Ir black catalyst suspension (water, isopropyl alcohol, Nafion) for half-cell measurements. Not a halide perovskite precursor ink.",C:\Users\Fahad\Downloads\Fasial Work\000_LLM Review3\perovskite_ink_pipeline\perovskite_ink_pipeline\pdfs\2020_10.1038s41467-020-18686-0_Highly_efficient_oxygen_evolution_reaction_via_facile_bubble_transport_realized_by_three-dimensionally_stack-.pdf,ok,,,,
,[],['DMSO'],,,[],,,,low,"Text discusses solvent toxicity and green solvent engineering but does not provide a complete perovskite ink formulation. Only DMSO is mentioned as a solvent. No precursor chemicals, stoichiometry, molarity, or processing parameters are specified in the provided excerpt.",C:\Users\Fahad\Downloads\Fasial Work\000_LLM Review3\perovskite_ink_pipeline\perovskite_ink_pipeline\pdfs\2024_10.1038s41377-024-01461-x_Achievements_challenges_and_future_prospects_for_industrialization_of_perovskite_solar_cells.pdf,ok,PbI2,DMF;DMSO;GBL;NMP,,13:227
FAPbI3,"['PbI2', 'FAI', 'MABr', 'MACl']","['DMF', 'DMSO']",4:1,1.4,"['MABr', 'MACl']",50,30min,,high,FAPbI3 base with MABr and MACl as additives for cation alloying. PbI2 solution prepared at 70°C for 12h; perovskite seed solution stirred at 50°C for 30min. Two-step sequential deposition method used.,C:\Users\Fahad\Downloads\Fasial Work\000_LLM Review3\perovskite_ink_pipeline\perovskite_ink_pipeline\pdfs\2018_10.1038s41467-018-04029-7_Perovskite_seeding_growth_of_formamidinium-lead-iodide-based_perovskites_for_efficient_and_stable_solar_cells.pdf,ok,FAI;MABr;MACl;PbI2,DMF;DMSO;IPA,1.4 M,4:1
,[],[],,,[],,,,low,"Text discusses organic photovoltaics (OPV) with polymer semiconductors and acceptors (PCBM, IDTBR, Y6, ITIC). No halide perovskite precursor ink formulation present.",C:\Users\Fahad\Downloads\Fasial Work\000_LLM Review3\perovskite_ink_pipeline\perovskite_ink_pipeline\pdfs\2021_10.10882058-8585abf986_The_2021_flexible_and_printed_electronics_roadmap.pdf,ok,,,1 m;172 mm;40 m;6 m;600 m,
FA0.95MA0.05PbI2.85Br0.15,"['FAPbI3', 'MAPbBr3']","['DMF', 'DMSO']",8:1,1.1,['MACl'],,,,high,"Molarity calculated from 889 mg/mL FAPbI3 (MW 585.8 g/mol) ≈ 1.52 M + 33 mg/mL MAPbBr3 (MW 367.3 g/mol) ≈ 0.09 M, total ~1.1 M primary cation-halide precursor. Stoichiometry derived from (FAPbI3)0.95(MAPbBr3)0.05 composition.",C:\Users\Fahad\Downloads\Fasial Work\000_LLM Review3\perovskite_ink_pipeline\perovskite_ink_pipeline\pdfs\2020_10.1021acsenergylett.0c01566_Bifunctional_Surface_Engineering_on_SnO2_Reduces_Energy_Loss_in_Perovskite_Solar_Cells.pdf,ok,MACl,DMF;DMSO;IPA,0.012 M;0.08 M,1:3;8:1;v/v
CsPbI3-xBrx with DMAI,"['DMAI', 'CsI', 'PbBr2', 'PbI2', 'PbCl2']","['DMF', 'DMSO']",1:1.4,0.95,[],60,2h,0.22,high,Wide-bandgap perovskite; molar ratio DMAI:CsI:PbBr2:PbI2:PbCl2 = 0.9:1:0.45:0.55:0.1; text also mentions narrow-bandgap FA0.7MA0.3Pb0.5Sn0.5I3 but extraction focused on first complete formulation,C:\Users\Fahad\Downloads\Fasial Work\000_LLM Review3\perovskite_ink_pipeline\perovskite_ink_pipeline\pdfs\2023_10.1038s41560-023-01250-7_Inorganic_wide-bandgap_perovskite_subcells_with_dipole_bridge_for_all-perovskite_tandems.pdf,ok,CsI;FAI;MAI;PEAI;PbBr2;PbCl2;PbI2;SnI2,DMF;DMSO;IPA,0.95 M;2.0 M,0.45:0.55;0.5:0.5;0.7:0.3;0.9:1;1:1;1:1.4;2:1
Cs0.05FA0.78MA0.17Pb(I0.83Br0.17)3,"['FAI', 'MABr', 'PbI2', 'PbBr2', 'CsI']","['DMF', 'DMSO']",4:1,1.1,[],,,,high,"Primary perovskite formulation extracted. FAI at 1 M, MABr at 0.2 M, PbI2 at 1.1 M, PbBr2 at 0.22 M in DMF:DMSO 4:1 v/v. CsI (1.5 M in DMSO) added separately. Molarity reported as PbI2 concentration.",C:\Users\Fahad\Downloads\Fasial Work\000_LLM Review3\perovskite_ink_pipeline\perovskite_ink_pipeline\pdfs\2020_10.1038s41586-020-2184-1_Performance-limiting_nanoscale_trap_clusters_at_grain_junctions_in_halide_perovskites.pdf,ok,CsI;FAI;MABr;MAI;PbBr2;PbI2,DMF;DMSO,0.2 M;0.22 M;1 M;1.1 M;1.32 M;1.5 M;3mm,2:1;4:1
CH3NH3PbBr3,"['PbBr2', 'CH3NH3Br']","['DMF', 'γ-butyrolactone']",0.5:8.5,,['octylamine'],,,,high,Solvent ratio expressed as mL volumes (0.5 mL DMF : 8.5 mL γ-butyrolactone); octylamine added as 15 μL to the mixed solvent; molarity not explicitly stated in precursor solution description,C:\Users\Fahad\Downloads\Fasial Work\000_LLM Review3\perovskite_ink_pipeline\perovskite_ink_pipeline\pdfs\2016_10.1021acsnano.6b01540_High-Efficiency_Light-Emitting_Diodes_of_Organometal_Halide_Perovskite_Amorphous_Nanoparticles.pdf,ok,PbBr2;PbCl2,DMF;ethanol,,17:1;1:1
,,,,,,,,,,,C:\Users\Fahad\Downloads\Fasial Work\000_LLM Review3\perovskite_ink_pipeline\perovskite_ink_pipeline\pdfs\2019_10.1038s41467-019-09167-0_A_chemically_inert_bismuth_interlayer_enhances_long-term_stability_of_inverted_perovskite_solar_cells.pdf,error:Expecting value: line 43 column 26 (char 1223),,,,
,[],[],,,[],,,,low,Text is about the Perovskite Database project and data collection methodology. No perovskite ink formulation details are present.,C:\Users\Fahad\Downloads\Fasial Work\000_LLM Review3\perovskite_ink_pipeline\perovskite_ink_pipeline\pdfs\2021_10.1038s41560-021-00941-3_An_open-access_database_and_analysis_tool_for_perovskite_solar_cells_based_on_the_FAIR_data_principles.pdf,ok,,,,
